Repository: cthperry/plasma-academy

# Plasma Academy P0

零框架、純靜態的 Plasma Academy P0 骨架。此版本依 `docs/11-build-roadmap.md` 的 P0 範圍建立網站骨架、設計系統、核心 JS、搜尋索引、進度追蹤與互動元件共用庫雛形。

## 指令

```powershell
npm run build
npm run check
npm run serve
```

產物位於 `dist/client`。Sites 部署時使用 `worker/index.js` 作為靜態資源伺服入口。

File: src/content/level/3/3-1-etch-mechanisms.html
<!--meta
{
  "title": "3.1 蝕刻機制 — Plasma Academy",
  "description": "四種蝕刻機制、Coburn–Winters 協同實驗、側壁鈍化如何同時做出異向性與選擇比、濺鍍產額的角度依賴。",
  "type": "chapter",
  "module": "3.1"
}
-->

<div class="pa-chapter-header">
  <h1>3.1 蝕刻機制</h1>
  <div class="pa-chapter-header__meta">
    <span>⏱ 3.0 小時</span>
    <span>🔬 A17、A18 互動元件</span>
    <span>L3 進階 · 機制章</span>
  </div>
</div>

<div class="pa-objectives" data-objectives="3.1">
  <div class="pa-objectives__title">🎯 學習目標</div>
  <ul>
    <li><label><input type="checkbox" /><span>區分四種蝕刻機制,並說出各自的 profile 特徵與選擇比</span></label></li>
    <li><label><input type="checkbox" /><span>用 Coburn–Winters 的三個數字說明協同效應為什麼是相乘不是相加</span></label></li>
    <li><label><input type="checkbox" /><span>從協同效應推出異向性,不需要額外假設</span></label></li>
    <li><label><input type="checkbox" /><span>說明側壁鈍化如何同時解決異向性與選擇比,以及它的代價</span></label></li>
    <li><label><input type="checkbox" /><span>列出選擇比的三種來源,並判斷手上的製程靠哪一種</span></label></li>
    <li><label><input type="checkbox" /><span>用濺鍍產額的角度依賴解釋 faceting 與 microtrenching</span></label></li>
  </ul>
</div>

<div class="pa-prereq">
  <span class="pa-prereq__label">📋 前置知識</span>
  <a href="../../2/2-6-causal-chain/">2.6 參數因果鏈</a>
</div>

<div class="pa-summary">
  <div class="pa-summary__title">⚡ 5 分鐘摘要</div>
  <p>
    L2 把旋鈕與電漿參數的關係建好了。這一章開始問<strong>材料到底是怎麼被移除的</strong>。
  </p>
  <p>
    答案只有四種機制,而現代電漿蝕刻是<strong>後兩種的組合</strong>:
    離子輔助協同 + 側壁鈍化。
  </p>
  <ul>
    <li><strong>協同效應是相乘的。</strong>1979 年 Coburn–Winters:化學 5、物理 2、
      兩者同時 <strong>55</strong>。5 + 2 = 7,實測 55 —— 差了近八倍。</li>
    <li><strong>異向性不是額外機制,是協同的直接後果。</strong>溝底同時有離子與自由基(55),
      側壁只有自由基(5)。底部快 11 倍,側壁自然就垂直了。</li>
    <li><strong>選擇比幾乎永遠是鈍化做出來的。</strong>所以「提高選擇比」的三個手段
      ——加聚合性氣體、降 bias、降 O₂ ——<strong>全部都會降蝕刻率</strong>。
      這是根本性的 trade-off,不是調得好就能兩全。</li>
  </ul>
  <p>
    兩個元件:<a href="#lab-a17">A17</a> 重現原始實驗,
    <a href="#lab-a18">A18</a>(★★ 旗艦)讓你用五個旋鈕直接把這些機制推到極端,看輪廓怎麼變形。
  </p>
</div>

<h2 id="four">3.1.1 四種機制</h2>

<div class="pa-prose">
  <p>
    材料要離開晶圓,必須變成<strong>揮發性的分子</strong>然後被抽走。
    達成這件事的路徑只有四條:
  </p>

  <div class="pa-table-wrap">
    <table class="pa-table">
      <thead>
        <tr><th>機制</th><th>驅動</th><th>Profile</th><th>選擇比</th><th>蝕刻率</th></tr>
      </thead>
      <tbody>
        <tr>
          <td><strong><span class="pa-term" data-term="物理濺鍍">物理濺鍍</span></strong></td>
          <td>純離子動量轉移</td>
          <td>異向,但有 45° 斜面效應</td>
          <td><strong>極差</strong>(對誰都差不多)</td>
          <td>低</td>
        </tr>
        <tr>
          <td><strong>純化學蝕刻</strong></td>
          <td>中性自由基</td>
          <td><strong>完全<span class="pa-term" data-term="等向性">等向</span></strong></td>
          <td>極佳</td>
          <td>高</td>
        </tr>
        <tr>
          <td><strong><span class="pa-term" data-term="離子輔助蝕刻">離子輔助</span></strong>(<span class="pa-term" data-term="反應性離子蝕刻">RIE</span>)</td>
          <td>離子 + 自由基協同</td>
          <td><span class="pa-term" data-term="異向性">異向</span></td>
          <td>好</td>
          <td>高</td>
        </tr>
        <tr>
          <td><strong>抑制劑輔助</strong>(<span class="pa-term" data-term="側壁鈍化">側壁鈍化</span>)</td>
          <td>離子 + 自由基 + 聚合物</td>
          <td><strong>高度異向</strong></td>
          <td>極佳</td>
          <td>中</td>
        </tr>
      </tbody>
    </table>
  </div>

  <div class="pa-note pa-note--intuition">
    <div class="pa-note__title">💡 為什麼前兩種在量產上都不能用</div>
    <p>
      <strong>純物理</strong>:方向性最好,但它對任何材料的濺鍍產額都在同一個數量級 ——
      蝕刻 SiO₂ 的同時把光阻和下層一起削掉,<strong>選擇比接近 1</strong>。
      而且速率太低,產能撐不起來。
    </p>
    <p>
      <strong>純化學</strong>:選擇比可以做到幾百,速率也漂亮,但自由基是等向入射的 ——
      <strong>側壁與底部一樣快</strong>。圖案還沒刻到底,CD 就已經吃掉了。
      灰化(ashing)這種不在乎 profile 的製程才用純化學。
    </p>
    <p>
      <strong>兩個都不行,但把它們疊起來卻同時解決了兩個問題。</strong>
      這件事在 1979 年之前並沒有人預期得到 —— 下一節就是那個實驗。
    </p>
  </div>
</div>

<h2 id="coburn">3.1.2 Coburn–Winters 實驗:整個領域的奠基實驗</h2>

<div class="pa-prose">
  <p>
    實驗設計非常乾淨:一片 Si,一道 XeF₂ 氣流(純化學,可獨立開關),
    一束 Ar⁺ 離子(純物理,可獨立開關)。分三個階段量 Si 的蝕刻率。
  </p>

  <div class="pa-table-wrap">
    <table class="pa-table">
      <thead><tr><th>階段</th><th>條件</th><th class="is-num">Si 蝕刻率(相對)</th></tr></thead>
      <tbody>
        <tr><td>1</td><td>只有 XeF₂ 氣體</td><td class="is-num">~5</td></tr>
        <tr><td>2</td><td><strong>XeF₂ + Ar⁺ 離子束</strong></td><td class="is-num"><strong>~55</strong></td></tr>
        <tr><td>3</td><td>只有 Ar⁺ 離子束</td><td class="is-num">~2</td></tr>
      </tbody>
    </table>
  </div>

  <div class="pa-note pa-note--values">
    <div class="pa-note__title">📊 5 + 2 = 7,但一起用得到 55</div>
    <p>
      這就是<span class="pa-term" data-term="協同效應">協同效應</span>(synergy)。
      兩者同時作用的速率是<strong>各自相加的 7.9 倍</strong>。
    </p>
    <p>
      所以協同<strong>不能寫成加法模型</strong>。A17 的模型是
      <code>R = 5·g + 2·i + 48·g·i</code> —— 那個 <code>g·i</code> 的乘積項就是協同,
      而 48 這個係數是從 55 − 5 − 2 反推的,不是調出來的。
    </p>
  </div>

  <h3 id="coburn-why">機制:離子的工作不是自己刻</h3>

  <div class="pa-chain">
    <div class="pa-chain__step"><strong>只有自由基</strong>:F 吸附在 Si 表面 → 生成 SiF<sub>x</sub> 層 → 反應停在那裡,SiF<sub>x</sub> 脫附很慢 → <strong>速率被脫附卡住</strong></div>
    <div class="pa-chain__step"><strong>加上離子</strong>:打斷 Si–Si 鍵產生懸鍵(新的反應位置)、把 SiF<sub>x</sub> 打成揮發性的 SiF₄ 立刻脫附、混合表面層讓 F 進得更深 → <strong>脫附瓶頸被打開</strong></div>
    <div class="pa-chain__step"><strong>只有離子</strong>:表面沒有 SiF<sub>x</sub> 可打,只剩純動量濺鍍 → <strong>效率極低</strong></div>
    <div class="pa-chain__step pa-chain__step--end">離子提供的是<strong>活化能</strong>,不是移除量 —— 這句話是整章的鑰匙</div>
  </div>

  <div class="pa-note pa-note--intuition">
    <div class="pa-note__title">💡 現場意義:離子與自由基是兩個獨立旋鈕,但效果不獨立</div>
    <p>
      因為速率是乘積型的,<strong>缺哪一邊都會塌</strong>。
      自由基不足時加 bias 幾乎沒用(乘上一個小數);
      離子不足時加流量也幾乎沒用。
    </p>
    <p>
      這解釋了一個現場常見的困惑:「我明明加了功率,速率卻沒動。」
      —— 通常是另一邊已經飽和了,你加在乘積裡已經被鎖住的那一項上。
      回頭看 <a href="../../2/2-6-causal-chain/#chain-source">2.6 的 source/bias 兩條鏈</a>,
      判斷你缺的是密度還是能量。
    </p>
  </div>
</div>

<h2 id="anisotropy">3.1.3 異向性的根本:同一個機制,兩個位置</h2>

<div class="pa-prose">
  <p>
    這是本章最重要的一段推導,而且它<strong>不需要任何新假設</strong> ——
    只要把上一節的乘積模型套到溝槽的兩個位置上:
  </p>

  <div class="pa-table-wrap">
    <table class="pa-table">
      <thead><tr><th>位置</th><th>自由基</th><th>離子</th><th class="is-num">速率</th></tr></thead>
      <tbody>
        <tr><td><strong>溝底</strong></td><td>有(等向入射,進得去)</td><td>有(鞘層加速,垂直入射)</td><td class="is-num"><strong>55</strong></td></tr>
        <tr><td><strong>側壁</strong></td><td>有</td><td>幾乎沒有(垂直入射打不到)</td><td class="is-num"><strong>5</strong></td></tr>
      </tbody>
    </table>
  </div>

  <p>
    <strong>底部比側壁快 11 倍 → 垂直側壁。</strong>
    異向性的來源就是<span class="pa-term" data-term="鞘層">鞘層</span>把離子整成單一方向
    (<a href="../../1/1-5-sheath-intro/">1.5</a>),而協同效應把「有沒有離子」放大成 11 倍的速率差。
  </p>

  <div class="pa-note pa-note--misconception">
    <div class="pa-note__title">⚠ 常見誤解:「離子把材料撞掉,所以往下刻」</div>
    <p>
      如果真是離子撞掉材料,速率上限就是階段 3 的那個 <strong>2</strong> ——
      比純化學還慢,而且選擇比接近 1。實際製程用的是 <strong>55</strong>,
      也就是<strong>化學在刻,離子只是開門</strong>。
    </p>
    <p>
      這個區別在調機時很實際:當你以為速率靠離子時,不足就會一直加 bias,
      結果選擇比崩掉、<a href="../../4/4-3-plasma-damage/">損傷</a>上升,而速率沒怎麼動。
    </p>
  </div>
</div>

<h2 id="lab-a17">🔬 A17 Coburn–Winters 實驗重現</h2>

<div class="pa-lab" data-lab="A17">
  <div class="pa-lab__head">
    <span class="pa-lab__id">A17</span>
    <span class="pa-lab__title">協同效應 —— 為什麼 5 + 2 = 55</span>
  </div>
  <div class="pa-lab__stage"></div>
  <noscript>
    <div class="pa-lab__observe">
      此互動元件需要 JavaScript。兩個開關(XeF₂ 氣體、Ar⁺ 離子束)驅動
      <code>R = 5·g + 2·i + 48·g·i</code>,重現 1979 年的三階段:5 / 55 / 2。
      「溝槽剖面」視角把同一個模型套到溝底與側壁,直接得到 11 倍的速率差。
    </div>
  </noscript>
</div>

<div class="pa-note pa-note--intuition">
  <div class="pa-note__title">💡 A17 的紅色虛線是重點</div>
  <p>
    圖上那條紅色虛線畫在 <strong>7</strong> 的位置 —— 也就是「如果協同可以相加」該有的高度。
    兩個開關都打開時,曲線衝到 55,把虛線遠遠留在下面。
  </p>
  <p>
    <strong>那段落差就是整個電漿蝕刻產業存在的理由。</strong>
    沒有它,乾式蝕刻不會比濕式好。
  </p>
</div>

<h2 id="passivation">3.1.4 側壁鈍化:第二層保險</h2>

<div class="pa-prose">
  <p>
    協同效應給了 11 倍的速率差,但側壁那個「5」<strong>不是零</strong> ——
    刻得越深、時間越久,側壁被化學蝕刻咬掉的量就越可觀。深孔製程尤其明顯。
  </p>
  <p>
    所以現代製程加上第二個機制:<strong>在側壁長一層保護膜</strong>。
  </p>

  <div class="pa-table-wrap">
    <table class="pa-table">
      <thead><tr><th>來源</th><th><span class="pa-term" data-term="鈍化層">鈍化層</span>成分</th><th>典型製程</th></tr></thead>
      <tbody>
        <tr><td><strong>氟碳<span class="pa-term" data-term="聚合物">聚合物</span></strong></td><td>CF<sub>x</sub> 聚合物</td><td>介電質蝕刻(C₄F₈)</td></tr>
        <tr><td><strong>氧化型鈍化</strong></td><td>SiOBr / SiOCl</td><td>Poly-Si 蝕刻(HBr/Cl₂ + O₂)</td></tr>
        <tr><td><strong>光阻濺鍍再沉積</strong></td><td>碳質膜</td><td>早期製程,現多視為缺陷來源</td></tr>
      </tbody>
    </table>
  </div>

  <h3 id="passivation-logic">運作邏輯 —— L3 最重要的一張圖像</h3>

  <div class="pa-chain">
    <div class="pa-chain__step">鈍化層<strong>均勻沉積在所有表面</strong>(它是中性物種,等向入射)</div>
    <div class="pa-chain__step"><strong>溝底</strong>:垂直離子轟擊持續把它打掉 → 露出材料 → 蝕刻繼續</div>
    <div class="pa-chain__step"><strong>側壁</strong>:離子打不到 → 鈍化層保留並持續增厚 → 蝕刻停止</div>
    <div class="pa-chain__step pa-chain__step--end">結果:<strong>垂直側壁</strong>,而且側壁那個「5」也被關掉了</div>
  </div>

  <p>
    注意這個機制的<strong>選擇器仍然是離子的方向性</strong> ——
    和協同效應是同一個選擇器。所以兩個機制不是並列的兩招,
    而是<strong>同一個原理用在兩件事上</strong>:一個開門讓蝕刻發生,一個關門讓蝕刻停止。
  </p>

  <div class="pa-note pa-note--values">
    <div class="pa-note__title">📊 這也是選擇比的來源</div>
    <p>
      遮罩頂部雖然一直被離子轟擊,但如果鈍化沉積速率夠快,
      <strong>淨消耗就低</strong>。同樣地,當蝕刻穿到下層材料時,
      若下層沒有辦法消耗聚合物,聚合物就會累積起來把蝕刻擋住 —— 這就是自動停止。
    </p>
    <p>
      A18 用的輪廓引擎只有三條規則(離子通量、自由基通量、聚合物收支),
      <strong>沒有為任何一種缺陷寫規則</strong>。低 F/C 條件下它算出
      SiO₂ 照刻而 Si 完全停住 —— 選擇比是聚合物收支自己解出來的。
    </p>
    <p>
      這個機制寫對了以後,連 <strong>ARDE(深寬比效應)</strong> 都會自己出現:
      深窄溝的自由基通量被立體角削掉 → 表面覆蓋率跟著掉 →
      即使離子照樣打得到,速率還是慢。把 A18 切到多溝槽視圖就看得到,
      而那並不是另外寫的規則。
    </p>
  </div>
</div>

<h2 id="selectivity">3.1.5 選擇比的三種來源</h2>

<div class="pa-prose">
  <div class="pa-formula">
    <div class="pa-formula__eq pa-eq">
      S = R<sub>target</sub> / R<sub>underlayer</sub>
    </div>
    <div class="pa-formula__name"><span class="pa-term" data-term="選擇比">選擇比</span> —— 兩個速率的比值,但「怎麼做出這個比值」有三條不同的路</div>
  </div>

  <div class="pa-table-wrap">
    <table class="pa-table">
      <thead><tr><th>來源</th><th>機制</th><th>範例</th></tr></thead>
      <tbody>
        <tr>
          <td><strong>化學選擇性</strong></td>
          <td>產物揮發性差異</td>
          <td>F 蝕刻 Si 快、蝕刻 SiO₂ 慢(需離子破 Si–O)</td>
        </tr>
        <tr>
          <td><strong>鈍化選擇性</strong></td>
          <td>聚合物在不同材料上的<strong>淨累積</strong>差異</td>
          <td>SiO₂ 有氧可消耗聚合物 → 蝕刻;Si 無 → 停止</td>
        </tr>
        <tr>
          <td><strong>閾值選擇性</strong></td>
          <td>濺鍍閾值能量差異</td>
          <td>把 IEDF 壓到低於下層材料的閾值</td>
        </tr>
      </tbody>
    </table>
  </div>

  <h3 id="selectivity-req">實務要求</h3>

  <div class="pa-table-wrap">
    <table class="pa-table">
      <thead><tr><th>製程</th><th class="is-num">要求</th><th>為什麼那麼高</th></tr></thead>
      <tbody>
        <tr><td>Poly gate 對 gate oxide</td><td class="is-num"><strong>&gt; 100</strong></td><td>oxide 只有 1–2 nm,打穿就完蛋</td></tr>
        <tr><td>接觸孔 SiO₂ 對 Si</td><td class="is-num">&gt; 20</td><td>深度不均時最深的孔會先到底</td></tr>
        <tr><td>SiN spacer 對 Si</td><td class="is-num">&gt; 10</td><td>過蝕刻會咬進源汲極</td></tr>
      </tbody>
    </table>
  </div>

  <div class="pa-note pa-note--intuition">
    <div class="pa-note__title">💡 工程師直覺:選擇比幾乎永遠是鈍化做出來的</div>
    <p>
      化學選擇性通常只有個位數到十幾倍,閾值選擇性的窗又很窄。
      要 100 倍以上,<strong>只有鈍化辦得到</strong>。
    </p>
    <p>
      所以「提高選擇比」實務上就是這三招:
      <strong>加聚合性氣體、降 bias、降 O₂</strong>。
      而這三招在 <a href="../../2/2-6-causal-chain/#matrix">2.6 的 trade-off 矩陣</a>裡
      <strong>全部都指向蝕刻率下降</strong>。
    </p>
    <p>
      <strong>選擇比與蝕刻率是根本性的 trade-off</strong> ——
      因為它們共用同一個旋鈕、方向相反。
      這不是「調得好就能兩全」,而是必須選一個位置站。
      唯一真正繞開這個 trade-off 的是
      <a href="../../4/4-4-advanced-tech/">ALE(4.4)</a>:把沉積與移除分成兩個時間段,
      不讓它們在同一瞬間互相抵銷。
    </p>
  </div>
</div>

<h2 id="yield">3.1.6 濺鍍產額與角度效應</h2>

<div class="pa-prose">
  <div class="pa-formula">
    <div class="pa-formula__eq pa-eq">
      Y(E) ∝ ( √E − √E<sub>th</sub> )
    </div>
    <div class="pa-formula__name">Sigmund 近似(閾值附近)—— E<sub>th</sub> 是<span class="pa-term" data-term="濺鍍產額">濺鍍</span>閾值能量,低於它幾乎不濺鍍</div>
  </div>

  <p>
    但真正造成 profile 缺陷的不是能量依賴,而是<strong>角度依賴</strong>:
  </p>

  <div class="pa-note pa-note--values">
    <div class="pa-note__title">📊 濺鍍產額在入射角 45–70° 最大 —— 不是 0°</div>
    <p>
      垂直入射(0°)時離子把能量帶進材料深處,反衝原子往下走,反而不容易噴出表面。
      斜向入射時能量沉積在表層,反衝方向更接近表面法線的反面 —— <strong>最容易噴出來</strong>。
      角度太大(&gt; 70°)則變成掠過,產額回落。
    </p>
  </div>

  <h3 id="yield-consequence">兩個直接後果</h3>

  <div class="pa-chain">
    <div class="pa-chain__step"><strong><span class="pa-term" data-term="faceting">Faceting</span></strong>:遮罩肩部一開始只是個直角,但直角附近的局部斜面正好落在高產額角度 → 被削成 45° 斜面 → 斜面持續擴大 → <strong>遮罩開口自己變寬,CD 失控</strong></div>
    <div class="pa-chain__step"><strong>Microtrenching</strong>:斜面成了<strong>反射面</strong> → 離子鏡面反射後集中打在溝底兩側 → 兩邊各刻出一道深溝</div>
    <div class="pa-chain__step pa-chain__step--end">兩個缺陷、同一個成因 —— 完整圖鑑見 <a href="../3-3-defect-atlas/">3.3</a></div>
  </div>

  <div class="pa-note pa-note--misconception">
    <div class="pa-note__title">⚠ 常見誤解:把 faceting 當成 undercut</div>
    <p>
      兩者在剖面上都是「上面比下面寬」,只看膜裡的溝分不開。
      <strong>差別在遮罩</strong>:
    </p>
    <ul>
      <li><strong>Undercut</strong> —— 遮罩完好,只有膜被側蝕。遮罩開口沒變。</li>
      <li><strong>Faceting</strong> —— <strong>遮罩自己被削寬了</strong>。這時量膜的 CD 已經沒有意義,
        因為定義 CD 的那個遮罩已經不是原來的尺寸。</li>
    </ul>
    <p>
      A18 因此把「遮罩開口(倍)」列成獨立的讀數 —— 它是這一組判別的關鍵,
      也是模擬器判定 faceting 的依據。
    </p>
  </div>

  <p>
    A18 把這條角度依賴直接放進模型(Yamamura 型,峰值在 60°、約 1.8 倍),
    所以你在 faceting 預設下看到的斜面<strong>不是畫上去的,是產額的角度依賴算出來的</strong>
    —— 遮罩開口因此從 1.00 被撐到 1.77 倍。
  </p>
  <div class="pa-note pa-note--values">
    <div class="pa-note__title">📊 兩種移除機制的角度依賴不一樣</div>
    <p>
      <strong>物理濺射</strong>(削遮罩、打掉聚合物)是動量轉移,60° 附近有明顯峰值。
      但<strong>離子輔助化學蝕刻</strong>(3.1.2 的協同)靠的是離子提供活化能,
      速率主要由自由基覆蓋率決定 —— 它的角度依賴<strong>弱得多</strong>。
    </p>
    <p>
      這個區別不是細節:把完整的角度峰值也套在化學項上,任何斜面都會被清得特別快,
      模擬出來的溝會變成<strong>完美的矩形</strong> —— 比真實製程乾淨太多,
      taper 與 footing 會直接被抹平。
    </p>
  </div>
</div>

<h2 id="lab-a18">🔬 A18 蝕刻輪廓模擬器</h2>

<div class="pa-lab pa-lab--complex" data-lab="A18">
  <div class="pa-lab__head">
    <span class="pa-lab__id">A18</span>
    <span class="pa-lab__title">八種 profile —— L3 的旗艦元件</span>
  </div>
  <div class="pa-lab__small-screen-note">此元件建議在較大螢幕使用。</div>
  <div class="pa-lab__stage"></div>
  <noscript>
    <div class="pa-lab__observe">
      此互動元件需要 JavaScript。五個旋鈕(離子能量、離子角度發散、鈍化沉積速率、
      自由基通量、離子鏡面反射)驅動輪廓引擎。判定形狀是<strong>量出來的</strong>
      (頂部/中段/底部寬度比、溝底橫向分佈、遮罩開口變化),不是看你選了哪個預設。
    </div>
  </noscript>
</div>

<div class="pa-prose">
  <div class="pa-note pa-note--intuition">
    <div class="pa-note__title">💡 A18 為什麼可以當診斷工具用</div>
    <p>
      引擎只有三條規則:離子通量(垂直、被遮蔽)、自由基通量(等向、隨深寬比衰減)、
      聚合物收支。<strong>八種 profile 沒有一種是寫死的</strong> ——
      全部是這三條規則在不同參數下的自然結果。
    </p>
    <p>
      所以反過來也成立:當你在機台上看到某個 profile,
      在 A18 上把它調出來所需要的參數,就是機台上真正偏掉的那個方向。
      這正是 <a href="../3-3-defect-atlas/">3.3 缺陷圖鑑</a> 與
      <a href="../3-3-defect-atlas/#lab-a21">A21 診斷器</a>的基礎。
    </p>
    <p>
      預設參數也不是 A18 自己定的,而是直接讀
      <a href="../../../defects/">缺陷圖鑑</a>的資料 ——
      圖鑑改了模擬器就跟著改,兩邊不可能講不一樣的話。
    </p>
  </div>

  <div class="pa-note pa-note--values">
    <div class="pa-note__title">📊 三組值得動手驗的對照</div>
    <ul>
      <li><strong>Etch stop 不是機台壞了</strong>:鈍化拉到最高時蝕刻幾乎不動,降下來就恢復 ——
        「降聚合性氣體」的效果直接看得到,而且是聚合物收支自己算出來的。</li>
      <li><strong>Faceting 不是 undercut</strong>:切到 Faceting 預設,注意「遮罩開口」從 1.00 變大 ——
        遮罩自己被削寬了。切回其他預設,這個數字回到 1.00。</li>
      <li><strong>ARDE</strong>:打開多溝槽視圖,三個不同 CD 同時蝕刻,窄的明顯較淺
        (實測落差約 45 %)。沒有任何一行程式在處理「深寬比」——
        它來自自由基通量的立體角衰減。</li>
    </ul>
  </div>

  <div class="pa-note pa-note--misconception">
    <div class="pa-note__title">⚠ 這個元件目前的限制,請一併知道</div>
    <p>
      A18 的驗收條件是「八種 profile 全部可重現」。
      <strong>目前確實做得到的是五種</strong>:垂直、Taper、Footing、Faceting、Etch stop
      (外加多溝槽視圖的 ARDE)。
      Undercut、Bowing、Microtrench 這三種還沒收斂。
    </p>
    <p>
      <strong>其中 Undercut 做不出來,其實是模型是對的。</strong>
      A18 的目標膜是 SiO₂,而 F 自由基要蝕 SiO₂ 得先靠離子破 Si–O ——
      這正是本節 3.1.4 講的化學選擇性,所以純化學的側蝕本來就很小。
      Undercut 是 poly-Si / 金屬蝕刻的缺陷,不是介電質蝕刻的缺陷;
      要示範它,得讓目標膜可以換成 Si。
    </p>
    <p>
      Bowing 與 Microtrench 則是模型結構的限制:側壁的鈍化層會累積到飽和,
      擋住的比例直接變成 0 或 1,沒有中間的梯度 ——
      所以側壁不可能出現「中段比上下段多被咬一點」。
    </p>
    <p>
      這些寫在這裡而不是藏起來,因為<strong>模擬器做不出來的形狀,圖鑑就沒有依據</strong>。
      具體診斷與修法記在 <code>docs/11-build-roadmap.md</code> 的 A18 狀態表,
      驗收測試是 <code>npm run check:shapes</code>(目前 21 / 32)。
    </p>
  </div>
</div>

<h2 id="wrap">3.1.7 這一章收束成一句話</h2>

<div class="pa-prose">
  <div class="pa-chain">
    <div class="pa-chain__step">離子的工作是<strong>開門</strong>(提供活化能),化學才是<strong>移除量</strong>的來源</div>
    <div class="pa-chain__step">門只在<strong>離子打得到的地方</strong>開 → 這就是異向性,也是選擇比</div>
    <div class="pa-chain__step">關門的機制(鈍化)與開門的機制<strong>共用同一個旋鈕</strong> → 選擇比與速率必然衝突</div>
    <div class="pa-chain__step pa-chain__step--end">離子的<strong>角度</strong>一旦不乾淨(發散、反射),缺陷就跟著出現</div>
  </div>

  <p>
    3.2 會把這套機制套到五個真實製程上(poly gate、接觸孔、spacer、金屬、
    <span class="pa-term" data-term="Bosch 製程">Bosch</span> 深矽);
    3.3 則把「離子角度不乾淨」的各種後果整理成缺陷圖鑑。
  </p>
</div>

<h2 id="check">✅ 自我檢測</h2>

<div class="pa-prose">
  <ol>
    <li>四種機制中,為什麼純物理與純化學都不能單獨用在圖案化製程上?各自缺什麼?</li>
    <li>Coburn–Winters 的三個數字是多少?為什麼協同模型必須含乘積項?</li>
    <li>只用「協同效應」四個字,推導出為什麼側壁會垂直。溝底與側壁的速率比是多少?</li>
    <li>鈍化層是等向沉積的,為什麼結果卻是異向蝕刻?選擇器是什麼?</li>
    <li>選擇比的三種來源中,哪一種能做到 100 倍以上?代價是什麼?</li>
    <li>為什麼濺鍍產額在 0° 不是最高?這件事造成哪兩個缺陷?</li>
    <li>某製程速率不足。你已知自由基充足。加 bias 會有效嗎?為什麼?(用乘積模型回答)</li>
    <li>在 A18 上切到 Taper 預設,然後只動一個旋鈕把側壁打直。你動了哪個?對應機台上的哪個參數?</li>
    <li>A18 目前做不出 undercut,而這其實是模型正確的表現。為什麼?(提示:目標膜是什麼材料)</li>
  </ol>
  <p class="pa-subtle">題庫與作答功能於 P4 測驗中心實作。</p>
</div>

<h2 id="reading">📚 延伸閱讀</h2>

<div class="pa-prose">
  <ul>
    <li>Coburn &amp; Winters, <em>Ion- and electron-assisted gas-surface chemistry — An important effect in plasma etching</em>, J. Appl. Phys. 50, 3189 (1979) —— 本章的原始論文</li>
    <li>Lieberman &amp; Lichtenberg, <em>Principles of Plasma Discharges and Materials Processing</em>, Ch. 15(表面反應與蝕刻)</li>
    <li>Donnelly &amp; Kornblit, <em>Plasma etching: Yesterday, today, and tomorrow</em>, J. Vac. Sci. Technol. A 31, 050825 (2013)</li>
    <li>Gottscho, Jurgensen &amp; Vitkavage, <em>Microscopic uniformity in plasma etching</em>, J. Vac. Sci. Technol. B 10, 2133 (1992) —— ARDE 與角度效應</li>
  </ul>
</div>

File: src/content/level/3/3-2-etch-applications.html
<!--meta
{
  "title": "3.2 主要蝕刻應用 — Plasma Academy",
  "description": "五大蝕刻應用的氣體、參數策略與關鍵挑戰:Poly-Si gate 三步法、介電質高深寬比孔、SiN spacer、金屬 Al/W 與 Cu 的困境、深矽 Bosch 循環。",
  "type": "chapter",
  "module": "3.2"
}
-->

<div class="pa-chapter-header">
  <h1>3.2 主要蝕刻應用</h1>
  <div class="pa-chapter-header__meta">
    <span>⏱ 4.0 小時</span>
    <span>🔬 A19 互動元件</span>
    <span>L3 進階 · 應用章</span>
  </div>
</div>

<div class="pa-objectives" data-objectives="3.2">
  <div class="pa-objectives__title">🎯 學習目標</div>
  <ul>
    <li><label><input type="checkbox" /><span>對五大蝕刻應用,說出材料、氣體、機台型式與關鍵挑戰</span></label></li>
    <li><label><input type="checkbox" /><span>解釋 poly gate 的 OE 步為什麼要改成高壓低 bias</span></label></li>
    <li><label><input type="checkbox" /><span>說明為什麼 BCl₃ 在 Al 蝕刻裡不可取代</span></label></li>
    <li><label><input type="checkbox" /><span>解釋為什麼 Cu 不能用電漿蝕刻,以及業界怎麼繞過去</span></label></li>
    <li><label><input type="checkbox" /><span>說明 Bosch 的循環邏輯與 scallop 的來源</span></label></li>
    <li><label><input type="checkbox" /><span>指出 Bosch 循環時間的 trade-off,以及它為什麼成立</span></label></li>
  </ul>
</div>

<div class="pa-prereq">
  <span class="pa-prereq__label">📋 前置知識</span>
  <a href="../3-1-etch-mechanisms/">3.1 蝕刻機制</a>
</div>

<div class="pa-summary">
  <div class="pa-summary__title">⚡ 5 分鐘摘要</div>
  <p>
    3.1 講的是機制,這一章把同一套機制套到<strong>五個真實製程</strong>上。
    每個應用的敘述格式都一樣:<strong>目標 → 挑戰 → 氣體設計 → 參數策略 → 常見問題</strong>。
  </p>
  <ul>
    <li><strong>Poly gate</strong> —— 三步法(BT/ME/OE),而 OE 步刻意
      <strong>高壓低 bias</strong>:把離子能量壓到 gate oxide 的濺鍍閾值以下。
      這是<strong>閾值選擇性的教科書應用</strong>。</li>
    <li><strong>介電質高深寬比孔</strong> —— 數 kV 級離子能量,而 O₂ 是最敏感的旋鈕。</li>
    <li><strong>金屬 Al</strong> —— 三個獨特難題,其中「側壁殘留 Cl 造成腐蝕」是
      <strong>出腔後幾小時內金屬線就被吃斷</strong>的等級。</li>
    <li><strong>Cu 不能蝕刻</strong> —— 所有鹵化物沸點都太高。業界的解法是整個製程轉彎
      (大馬士革)。</li>
    <li><strong>深矽 Bosch</strong> —— 把保護與移除<strong>分到不同的時間段</strong>,
      而 scallop 是這件事的必然副產品。</li>
  </ul>
</div>

<h2 id="poly">3.2.1 Poly-Si Gate 蝕刻</h2>

<div class="pa-prose">
  <p>
    <strong>目標</strong>:在 1–2 nm 的閘極氧化層上蝕刻 50–100 nm 的多晶矽,CD 控制到 nm 級。<br />
    <strong>挑戰</strong>:對 gate oxide 選擇比要 &gt; 100;CD 均勻度;不能有 footing 或 notching。<br />
    <strong>氣體</strong>:<code>Cl₂ / HBr / O₂</code>(BT 步另加含氟氣體)
  </p>

  <div class="pa-table-wrap">
    <table class="pa-table">
      <thead><tr><th>步驟</th><th>目的</th><th>特徵</th></tr></thead>
      <tbody>
        <tr><td><strong>BT</strong>(Breakthrough)</td><td>打穿原生氧化層</td>
          <td>低壓、高 bias、含氟或純 Cl₂、<strong>時間控制</strong>(沒有終點訊號可用)</td></tr>
        <tr><td><strong>ME</strong>(Main Etch)</td><td>主要蝕刻,建立 profile</td>
          <td>中壓、Cl₂ + HBr + O₂、OES 終點</td></tr>
        <tr><td><strong>OE</strong>(Over Etch)</td><td>清乾淨殘留、保護 oxide</td>
          <td><strong>高壓、低 bias、高 HBr</strong> → 轉向化學、高選擇比</td></tr>
      </tbody>
    </table>
  </div>

  <div class="pa-note pa-note--intuition">
    <div class="pa-note__title">💡 為什麼 OE 要反過來調成高壓低 bias</div>
    <p>
      這一步已經接近 gate oxide,而 oxide 只有 1–2 nm —— <strong>打穿就完蛋</strong>。
      所以必須把離子能量降到 <strong>oxide 的濺鍍閾值以下</strong>,
      靠純化學把殘留的 Si 清掉。
    </p>
    <p>
      這正是 <a href="../3-1-etch-mechanisms/#selectivity">3.1.5</a> 說的
      <strong>閾值選擇性</strong>:不是靠鈍化、也不是靠產物揮發性差異,
      而是靠「把 IEDF 整條壓到下層材料的閾值以下」。
      三種選擇比來源裡,它的窗最窄,但在這裡是唯一可行的。
    </p>
    <p>
      代價是 OE 步的蝕刻率很低 —— 又是
      <a href="../3-1-etch-mechanisms/#selectivity">選擇比與速率的那個 trade-off</a>。
    </p>
  </div>

  <p><strong>常見問題</strong>:notching(SOI 或高選擇比 OE 時)、微負載、footing。</p>
</div>

<h2 id="har">3.2.2 介電質接觸孔 / 高深寬比蝕刻</h2>

<div class="pa-prose">
  <p>
    <strong>目標</strong>:在 SiO₂ / SiN / ONO 疊層蝕出 AR 10:1 到 60:1 的孔
    (3D NAND 可到 100:1)。<br />
    <strong>挑戰</strong>:<span class="pa-term" data-term="ARDE">ARDE</span>、
    <span class="pa-term" data-term="bowing">bowing</span>、twisting、遮罩選擇比、底部殘留。<br />
    <strong>氣體</strong>:<code>C₄F₈ 或 C₄F₆ / Ar / O₂</code>(+ CO、CH₂F₂ 微調)
  </p>

  <div class="pa-chain">
    <div class="pa-chain__step"><strong>CCP、數 kV 級離子能量</strong> —— 必須打斷 Si–O 鍵,而且要能穿透深孔</div>
    <div class="pa-chain__step"><strong>低壓</strong> —— 維持方向性(離子角度發散小,見 3.1.6)</div>
    <div class="pa-chain__step"><strong>高聚合氣體</strong> —— 側壁保護 + 對遮罩的選擇比</div>
    <div class="pa-chain__step pa-chain__step--end"><strong>O₂ 微調聚合物厚度 —— 這是最敏感的旋鈕</strong></div>
  </div>

  <div class="pa-note pa-note--values">
    <div class="pa-note__title">📊 為什麼 O₂ 這麼敏感</div>
    <p>
      O₂ 同時做兩件方向相反的事:提高有效 F/C(消耗 C、放出 F)<strong>並且</strong>
      直接燒掉已經沉積的聚合物。所以它是唯一能連續微調「側壁保護厚度」的旋鈕。
    </p>
    <p>
      加太少 → 聚合物過厚 → <strong>etch stop</strong>(孔刻不到底)。
      加太多 → 側壁沒保護 → <strong>bowing</strong>。
      製程窗窄到常常以 <strong>1 sccm</strong> 為單位在調。
    </p>
  </div>

  <p><strong>先進節點的手段</strong>:</p>
  <ul>
    <li>低溫 / cryo 蝕刻(−20 到 −60 °C)提升鈍化與選擇比</li>
    <li>高能量 + <strong>脈衝偏壓</strong>,把 IEDF 壓窄(見 <a href="../../4/4-4-advanced-tech/">4.4</a>)</li>
    <li>利用負離子中和深孔充電(否則離子被自己造成的電場推歪 → twisting)</li>
  </ul>
</div>

<h2 id="spacer">3.2.3 SiN Spacer 蝕刻</h2>

<div class="pa-prose">
  <p>
    <strong>目標</strong>:在 Si 與 SiO₂ 上蝕刻 SiN,<strong>保留側壁 spacer</strong>,不咬進基板。<br />
    <strong>氣體</strong>:<code>CH₂F₂ / CH₃F + O₂ + Ar</code>(低 F/C,高聚合)
  </p>
  <p>
    <strong>關鍵</strong>:對 Si 的選擇比靠聚合物<strong>在 Si 上淨累積、在 SiN 上被 N 消耗</strong>
    的差異 —— 與 <a href="../3-1-etch-mechanisms/#passivation">3.1.4</a> 講的
    SiO₂ 用氧消耗聚合物是同一個機制,只是換成氮。O₂ 比例是選擇比的主旋鈕。
  </p>
  <p>
    <strong>現代替代</strong>:<strong>準原子層蝕刻(Quasi-ALE)</strong> ——
    沉積一層薄聚合物,再用 Ar 電漿活化反應,循環進行。
    選擇比與 CD 控制遠優於連續蝕刻(見 <a href="../../4/4-4-advanced-tech/">4.4</a>)。
  </p>
  <p class="pa-subtle">
    注意這個「沉積 → 活化 → 重複」的結構,與本章最後的 Bosch 是同一個想法:
    <strong>把互相衝突的兩件事分到不同的時間段</strong>。
  </p>
</div>

<h2 id="metal">3.2.4 金屬蝕刻:Al、W 與 Cu 的困境</h2>

<div class="pa-prose">
  <p><strong>Al 蝕刻</strong>:<code>Cl₂ / BCl₃ / N₂</code>(+ CHF₃)</p>

  <div class="pa-table-wrap">
    <table class="pa-table">
      <thead><tr><th>難題</th><th>成因</th><th>對策</th></tr></thead>
      <tbody>
        <tr>
          <td><strong>原生 Al₂O₃ 擋在最前面</strong></td>
          <td>Al 一碰空氣就長一層氧化鋁,Cl₂ 蝕不動它</td>
          <td><strong>BCl₃ 提供 B 去抓氧</strong> —— 這是 BCl₃ 不可取代的原因</td>
        </tr>
        <tr>
          <td><strong>出腔後腐蝕</strong></td>
          <td>側壁殘留的 Cl 遇到大氣中的水氣形成 HCl</td>
          <td>出腔後必須做 H₂O 電漿或 NH₃ 處理、DI 水沖洗</td>
        </tr>
        <tr>
          <td><strong>Cu 殘留</strong>(Al-Cu 合金)</td>
          <td>CuCl<sub>x</sub> 不揮發,留在表面</td>
          <td>額外的物理轟擊把它打掉</td>
        </tr>
      </tbody>
    </table>
  </div>

  <div class="pa-note pa-note--misconception">
    <div class="pa-note__title">⚠ 腐蝕不是「慢慢劣化」,是幾小時內就斷線</div>
    <p>
      未做後處理的晶圓,<strong>金屬線在幾小時內就會被吃斷</strong>。
      這不是可靠性測試才會看到的問題,是當班就會發現的問題。
    </p>
    <p>
      這也是 <a href="../3-3-defect-atlas/">3.3 圖鑑</a>裡
      <strong>唯一被標成高風險</strong>的缺陷 —— 因為它會在下游才爆,
      而且整批都跑掉了。
    </p>
  </div>

  <p>
    <strong>W 蝕刻</strong>:<code>SF₆ / NF₃ + O₂</code>。產物 WF₆ 揮發性佳,相對容易。
  </p>

  <div class="pa-note pa-note--intuition">
    <div class="pa-note__title">💡 Cu 為什麼不能蝕刻 —— 製程被材料化學逼著轉彎</div>
    <p>
      所有 Cu 鹵化物的沸點都太高(<strong>CuCl₂ 沸點 993 °C</strong>)。
      蝕刻的第一原理是「產物必須揮發掉」,而 Cu 在任何可用的溫度下都做不到。
    </p>
    <p>
      業界的解法不是換氣體,而是<strong>整個製程反過來做</strong>:
      <strong>大馬士革製程</strong> —— 先蝕介電質溝槽,電鍍填 Cu,再 CMP 磨平。
    </p>
    <p>
      這是製程整合被材料化學逼著轉彎最著名的案例,
      也是 <a href="../../2/2-2-gas-selection/#lab-a09">A09 決策樹</a>裡唯一的「否決題」:
      不管你怎麼選氣體,答案都是不行。
    </p>
  </div>
</div>

<h2 id="bosch">3.2.5 深矽蝕刻:Bosch 製程</h2>

<div class="pa-prose">
  <p>
    <strong>目標</strong>:MEMS、TSV,深度數十到數百 µm,AR 可達 30:1 以上。
  </p>

  <div class="pa-chain">
    <div class="pa-chain__step"><strong>沉積</strong> —— C₄F₈ 電漿,全表面鋪一層 Teflon 狀聚合物(~50 nm)</div>
    <div class="pa-chain__step"><strong>清底</strong> —— 高 bias 短脈衝,<strong>只把溝底的聚合物打掉</strong>(側壁保留)</div>
    <div class="pa-chain__step pa-chain__step--end"><strong>蝕刻</strong> —— SF₆ 電漿,F 等向性快速蝕刻裸露的 Si(~0.5–2 µm),然後回到第一步</div>
  </div>

  <div class="pa-note pa-note--intuition">
    <div class="pa-note__title">💡 為什麼非得分開不可</div>
    <p>
      SF₆ 蝕 Si 的速率極高,但<strong>完全等向</strong> ——
      單獨用會把側壁咬爛,溝變成一個大肚子。
    </p>
    <p>
      分成循環之後,側壁在蝕刻步<strong>只暴露很短的時間</strong>就被下一輪聚合物蓋住;
      而溝底因為被離子打到,聚合物每一輪都會被清開 → 只有往下的方向持續前進。
    </p>
    <p>
      <strong>Bosch 的全部祕密就是這一句:把「保護」與「移除」分到不同的時間段。</strong>
      3.1 的側壁鈍化是<em>同時</em>做這兩件事,Bosch 是<em>輪流</em>做 ——
      而輪流做的代價,就是下面的 scallop。
    </p>
  </div>

  <h3 id="scallop">Scallop(扇貝紋)是必然的副產品</h3>

  <p>
    每個循環在側壁留下一個半圓形凹痕,深度 50–500 nm。
    它不是缺陷、也不是沒調好 —— 只要是輪流做,就一定會有。
  </p>

  <div class="pa-note pa-note--values">
    <div class="pa-note__title">📊 循環時間的 trade-off,以及它為什麼成立</div>
    <p>
      A19 實測(短循環 1 s + 4 s × 16 圈 vs 長循環 4 s + 16 s × 4 圈):
    </p>
    <ul>
      <li>短循環:scallop <strong>1.42</strong>、每秒深度 <strong>0.433</strong></li>
      <li>長循環:scallop <strong>2.61</strong>、每秒深度 <strong>0.472</strong></li>
    </ul>
    <p>
      <strong>循環越短 → scallop 越小(側壁越光滑),但產率越差。</strong>
    </p>
    <p>
      而產率變差的原因<strong>不在化學</strong>:每個循環都要換氣、抽掉上一步的殘氣、
      等電漿重新穩定,這筆<strong>固定的切換開銷</strong>(模型取每次 0.6 s)
      循環越短佔比越高 —— 實測短循環 <strong>19 %</strong> 的時間耗在切換,
      長循環只有 <strong>6 %</strong>。
    </p>
  </div>

  <div class="pa-note pa-note--misconception">
    <div class="pa-note__title">⚠ 這件事在建模時差點寫錯</div>
    <p>
      把切換開銷拿掉之後,模型會得出<strong>「循環越短越好」</strong> ——
      scallop 更小、深度速率還更高。那樣 Bosch 就沒有任何理由用長循環了,
      顯然與現場不符。
    </p>
    <p>
      <strong>讓 trade-off 成立的是機台的切換時間,不是化學。</strong>
      這是一個很容易被略過、但少了它整段結論就反過來的細節。
    </p>
  </div>

  <p>
    <strong>改良</strong>:混合模式(pseudo-Bosch,SF₆ + C₄F₈ 同時通,連續蝕刻)
    可得光滑側壁但速率較低 —— 等於放棄「輪流」回到「同時」,
    也就放棄了 Bosch 的速率優勢。
  </p>
</div>

<h2 id="lab-a19">🔬 A19 Bosch 製程循環動畫</h2>

<div class="pa-lab pa-lab--complex" data-lab="A19">
  <div class="pa-lab__head">
    <span class="pa-lab__id">A19</span>
    <span class="pa-lab__title">循環、scallop 與兩種失敗模式</span>
  </div>
  <div class="pa-lab__small-screen-note">此元件建議在較大螢幕使用。</div>
  <div class="pa-lab__stage"></div>
  <noscript>
    <div class="pa-lab__observe">
      此互動元件需要 JavaScript。三個旋鈕(沉積步時間、蝕刻步時間、清底 bias)
      驅動輪廓引擎,在兩組參數之間交替。scallop、側壁被咬爛、溝底被封死
      三種結果都是引擎自己長出來的,沒有為任何一種寫規則。
    </div>
  </noscript>
</div>

<div class="pa-note pa-note--intuition">
  <div class="pa-note__title">💡 A19 沒有一行程式在「畫」scallop</div>
  <p>
    模型只做一件事:在兩組參數之間交替 ——
    沉積步 F/C 低、離子能量低;蝕刻步 F/C 高、離子能量高。
  </p>
  <p>
    scallop 是「蝕刻步把新露出的側壁咬一口、沉積步再把它封住」的<strong>必然結果</strong>。
    兩種失敗模式也一樣:關掉沉積步就被咬爛,關掉 bias 就被封死 ——
    它們是同一條軸的兩端,不是兩個獨立的 bug。
  </p>
</div>

<h2 id="wrap">3.2.6 五個應用共用的一張表</h2>

<div class="pa-prose">
  <div class="pa-table-wrap">
    <table class="pa-table">
      <thead><tr><th>應用</th><th>主氣體</th><th>選擇比靠什麼</th><th>最頭痛的</th></tr></thead>
      <tbody>
        <tr><td>Poly gate</td><td>Cl₂ / HBr / O₂</td><td><strong>閾值</strong>(OE 步壓低能量)</td><td>1–2 nm 的 gate oxide</td></tr>
        <tr><td>介電質 HAR 孔</td><td>C₄F₈ / C₄F₆ / Ar / O₂</td><td><strong>鈍化</strong>(O₂ 微調)</td><td>ARDE、bowing、twisting</td></tr>
        <tr><td>SiN spacer</td><td>CH₂F₂ / CH₃F / O₂</td><td><strong>鈍化</strong>(N 消耗聚合物)</td><td>不能咬進基板</td></tr>
        <tr><td>Al 金屬</td><td>Cl₂ / BCl₃ / N₂</td><td>化學 + 物理</td><td><strong>出腔後腐蝕</strong></td></tr>
        <tr><td>深矽 Bosch</td><td>C₄F₈ ↔ SF₆ 交替</td><td><strong>時間分離</strong></td><td>scallop 與產率的 trade-off</td></tr>
      </tbody>
    </table>
  </div>

  <p>
    <strong>把這張表的第三欄讀一遍</strong>:五個應用用了三種不同的選擇比來源,
    而 <a href="../3-1-etch-mechanisms/#selectivity">3.1.5</a> 說的就是這三種。
    機制只有那幾條,變的是怎麼組合。
  </p>
  <p>
    3.3 會把這些製程出錯時的樣子整理成缺陷圖鑑。
  </p>
</div>

<h2 id="check">✅ 自我檢測</h2>

<div class="pa-prose">
  <ol>
    <li>Poly gate 的三步各自負責什麼?為什麼 OE 步要反過來調成高壓低 bias?</li>
    <li>OE 步用的是三種選擇比來源中的哪一種?它的代價是什麼?</li>
    <li>介電質 HAR 蝕刻裡,O₂ 加太少與加太多各會出現什麼缺陷?</li>
    <li>BCl₃ 在 Al 蝕刻裡為什麼不可取代?換成純 Cl₂ 會卡在哪一步?</li>
    <li>Al 蝕刻後不做後處理會發生什麼?時間尺度是幾天還是幾小時?</li>
    <li>Cu 為什麼不能用電漿蝕刻?業界怎麼繞過去?</li>
    <li>用一句話說明 Bosch 為什麼要把沉積與蝕刻分開。SiN spacer 的 Quasi-ALE 和它的共通點是什麼?</li>
    <li>Bosch 縮短循環時間,scallop 與產率各會怎麼變?<strong>產率變差的原因是化學還是機台?</strong></li>
  </ol>
  <p class="pa-subtle">題庫與作答功能於 P4 測驗中心實作。</p>
</div>

<h2 id="reading">📚 延伸閱讀</h2>

<div class="pa-prose">
  <ul>
    <li>Laermer &amp; Schilp, <em>Method of anisotropically etching silicon</em>, US Patent 5,501,893 (1996) —— Bosch 製程的原始專利</li>
    <li>Lieberman &amp; Lichtenberg, <em>Principles of Plasma Discharges and Materials Processing</em>, Ch. 15</li>
    <li>Wu, Kumar &amp; Pan, <em>High aspect ratio silicon etch: A review</em>, J. Appl. Phys. 108, 051101 (2010)</li>
    <li>Donnelly &amp; Kornblit, <em>Plasma etching: Yesterday, today, and tomorrow</em>, J. Vac. Sci. Technol. A 31, 050825 (2013)</li>
  </ul>
</div>

File: src/content/level/3/3-4-deposition.html
<!--meta
{
  "title": "3.4 電漿沉積 — Plasma Academy",
  "description": "PECVD 的低溫價值與代價、膜特性怎麼調(應力的主旋鈕是低頻功率)、階梯覆蓋率與 void 的成因鏈、HDP-CVD 的削 cusp 與材料落回、PEALD 自限制循環。",
  "type": "chapter",
  "module": "3.4"
}
-->

<div class="pa-chapter-header">
  <h1>3.4 電漿沉積</h1>
  <div class="pa-chapter-header__meta">
    <span>⏱ 4.0 小時</span>
    <span>🔬 A22 · A23 互動元件</span>
    <span>L3 進階 · 應用章</span>
  </div>
</div>

<div class="pa-objectives" data-objectives="3.4">
  <div class="pa-objectives__title">🎯 學習目標</div>
  <ul>
    <li><label><input type="checkbox" /><span>說明 PECVD 為什麼能在低溫沉積,以及代價是什麼</span></label></li>
    <li><label><input type="checkbox" /><span>指出膜應力的主旋鈕,並說明為什麼不是溫度</span></label></li>
    <li><label><input type="checkbox" /><span>把「黏著係數高 → 夾 void」這條成因鏈完整說出來</span></label></li>
    <li><label><input type="checkbox" /><span>解釋 HDP-CVD 填得進高深寬比溝槽的兩個機制,以及它的速率代價</span></label></li>
    <li><label><input type="checkbox" /><span>說明 PEALD 的自限制為什麼讓厚度只由循環數決定</span></label></li>
    <li><label><input type="checkbox" /><span>說明為什麼 ALD 的脈衝與吹除時間必須跟著深寬比一起加長</span></label></li>
  </ul>
</div>

<div class="pa-prereq">
  <span class="pa-prereq__label">📋 前置知識</span>
  <a href="../../2/2-3-plasma-chemistry/">2.3 電漿化學基礎</a>
  <a href="../../2/2-5-plasma-sources/">2.5 電漿源與功率耦合</a>
</div>

<div class="pa-summary">
  <div class="pa-summary__title">⚡ 5 分鐘摘要</div>
  <p>
    蝕刻是把材料移走,沉積是把材料長上去 —— 但<strong>決定成敗的是同一件事</strong>:
    到達表面的通量在溝槽各處不一樣。
  </p>
  <ul>
    <li><strong>PECVD 的價值是低溫</strong> —— 熱 CVD 沉積 SiN 要 700–800 °C,
      PECVD 只要 300–400 °C。因為<strong>用電子能量取代熱能</strong>來解離前驅物。
      有了它才能在已經有 Al 金屬線的晶圓上沉積。</li>
    <li><strong>膜應力的主旋鈕是低頻功率,不是溫度</strong> —— 這是本章最容易錯的一題。</li>
    <li><strong>Void 是一條成因鏈,不是一種現象</strong>:黏著係數高 → 開口通量最高 →
      開口先合攏 → 內部封閉。<strong>每一環都可以單獨改</strong>,這就是三種解法的來源。</li>
    <li><strong>HDP 靠兩個機制填溝</strong>:把 45° 的 cusp 濺掉,<strong>而且</strong>
      讓削下來的材料落回溝裡。A23 把兩個機制分別關掉 —— 少任何一個都填不滿。</li>
    <li><strong>PEALD 的一切都來自「吸附滿了就停」</strong>:厚度只由循環數決定,
      所以覆蓋率接近 100 %。代價是慢,以及電漿自由基在深孔會衰減。</li>
  </ul>
</div>

<h2 id="pecvd">3.4.1 PECVD 基本原理</h2>

<div class="pa-prose">
  <p>
    熱 CVD 靠溫度把前驅物拆開;PECVD 靠<strong>電子碰撞</strong>把前驅物拆開。
    這是 <a href="../../2/2-3-plasma-chemistry/">2.3</a> 那件事的直接應用 ——
    電子溫度 2–5 eV 對應到上萬 K 的等效能量,而<strong>氣體本身還是接近室溫的</strong>。
  </p>

  <div class="pa-table-wrap">
    <table class="pa-table">
      <thead><tr><th></th><th>熱 CVD</th><th>PECVD</th></tr></thead>
      <tbody>
        <tr><td>SiN 沉積溫度</td><td>700–800 °C</td><td><strong>300–400 °C</strong></td></tr>
        <tr><td>解離能量來源</td><td>熱</td><td><strong>電子碰撞</strong></td></tr>
        <tr><td>膜密度</td><td>高</td><td>較低</td></tr>
        <tr><td>膜中氫含量</td><td>低</td><td><strong>高</strong>(Si–H、N–H)</td></tr>
        <tr><td>階梯覆蓋率</td><td>好</td><td>較差</td></tr>
        <tr><td>電漿誘發損傷</td><td>無</td><td><strong>有</strong>(見 4.3)</td></tr>
      </tbody>
    </table>
  </div>

  <div class="pa-note pa-note--intuition">
    <div class="pa-note__title">💡 為什麼 400 °C 這個數字這麼要緊</div>
    <p>
      Al 的熔點是 660 °C,但製程上限大約只有 <strong>450 °C</strong> ——
      再高一點就會開始出現電遷移與介面反應的問題。
    </p>
    <p>
      也就是說:<strong>一旦晶圓上有了金屬線,700 °C 的熱 CVD 就完全出局了。</strong>
      BEOL(後段製程)的每一層介電質都只能靠 PECVD ——
      這不是「PECVD 比較方便」,是<strong>沒有別的選擇</strong>。
    </p>
  </div>
</div>

<h2 id="films">3.4.2 主要 PECVD 膜種</h2>

<div class="pa-prose">
  <div class="pa-table-wrap">
    <table class="pa-table">
      <thead><tr><th>膜</th><th>前驅物</th><th>主要用途</th></tr></thead>
      <tbody>
        <tr><td><strong>SiO₂</strong></td><td>SiH₄ + N₂O,或 <strong>TEOS + O₂</strong></td>
          <td>層間介電質 ILD、保護層</td></tr>
        <tr><td><strong>SiN</strong></td><td>SiH₄ + NH₃ + N₂</td>
          <td>保護層、蝕刻停止層、<strong>應力層</strong></td></tr>
        <tr><td>SiON</td><td>SiH₄ + N₂O + NH₃</td><td>抗反射層、調折射率</td></tr>
        <tr><td>a-Si</td><td>SiH₄</td><td>TFT 通道、犧牲層</td></tr>
        <tr><td>SiOC / SiCOH(low-k)</td><td>有機矽前驅物 + 造孔劑</td>
          <td>先進 BEOL 介電質(見 4.3 的 k 值劣化)</td></tr>
        <tr><td>非晶碳 a-C</td><td>C₃H₆ / C₂H₂</td><td>硬遮罩</td></tr>
      </tbody>
    </table>
  </div>

  <div class="pa-note pa-note--intuition">
    <div class="pa-note__title">💡 TEOS 為什麼比 SiH₄ 好 —— 只差一個黏著係數</div>
    <p>
      SiH₄ 的黏著係數高(模型取 <strong>0.95</strong>):撞到什麼就黏什麼。
      TEOS 分子在表面<strong>遷移率高</strong>、黏著係數低(模型取 <strong>0.18</strong>):
      落下來以後還會四處移動,才找地方反應。
    </p>
    <p>
      能移動,就爬得進凹處 —— 於是階梯覆蓋率從約 <strong>三成</strong>
      跳到約 <strong>五到六成</strong>(A22 實測)。代價是 TEOS 是液體,
      要多養一套汽化與輸送系統。<strong>廠裡願意付這個代價,買的就是這一格差異。</strong>
    </p>
    <p>
      這是 <a href="../../2/2-3-plasma-chemistry/#sticking">2.3.5 黏著係數</a>
      最直接的應用:同一個參數,在蝕刻裡決定側壁鈍化,在沉積裡決定覆蓋率。
    </p>
  </div>
</div>

<h2 id="properties">3.4.3 膜特性的控制</h2>

<div class="pa-prose">
  <div class="pa-table-wrap">
    <table class="pa-table">
      <thead><tr><th>特性</th><th>主旋鈕</th><th>機制</th></tr></thead>
      <tbody>
        <tr><td><strong>應力</strong>(壓 / 張)</td><td><strong>低頻功率比例</strong></td>
          <td>低頻 → 離子能量高 → 轟擊致密化 → <strong>壓應力</strong>;
            高頻 → 轟擊少 → <strong>張應力</strong></td></tr>
        <tr><td>折射率</td><td>氣體比(Si/N 比)</td><td>富矽 → n 高</td></tr>
        <tr><td>氫含量</td><td>溫度、NH₃ 比例</td><td>溫度高 → H 少 → 膜緻密</td></tr>
        <tr><td>沉積率</td><td>前驅物流量、功率</td><td>—</td></tr>
        <tr><td>均勻度</td><td>噴淋頭設計、gap、壓力</td><td>見 3.6</td></tr>
      </tbody>
    </table>
  </div>

  <div class="pa-note pa-note--misconception">
    <div class="pa-note__title">⚠️ 常見誤解:「膜應力靠溫度調」</div>
    <p>
      <strong>正解:主旋鈕是低頻(LF)功率比例。</strong>
      溫度是次要旋鈕。
    </p>
    <p>
      為什麼是低頻?回到 <a href="../../2/2-4-sheath-physics/">2.4</a>:
      低頻的週期比離子穿越鞘層的時間長,<strong>離子跟得上瞬時電場</strong>,
      被加速到高能量;高頻時離子只感受到平均電場,能量低。
      所以低頻功率比例決定的其實是<strong>離子轟擊的強度</strong> ——
      而轟擊把正在長的膜打緻密,就是壓應力的來源。
    </p>
    <p>
      這條因果鏈和 <a href="../3-1-etch-mechanisms/">3.1</a> 的離子輔助是同一件事:
      <strong>雙頻機台上,高頻管密度、低頻管能量。</strong>
    </p>
  </div>

  <div class="pa-note pa-note--values">
    <div class="pa-note__title">📊 為什麼應力這麼重要</div>
    <p>
      SiN 應力層是提升 MOSFET 載子遷移率的標準技術:
      拉伸應變提升 NMOS 的電子遷移率,壓縮應變提升 PMOS 的電洞遷移率。
    </p>
    <p>
      這要求應力能從 <strong>−3 GPa(壓)</strong> 一路調到
      <strong>+1.5 GPa(張)</strong> —— 全靠雙頻功率比。
      同一支氣體配方、同一個溫度,只改功率分配就能跨過 4.5 GPa 的範圍。
    </p>
  </div>
</div>

<h2 id="coverage">3.4.4 階梯覆蓋率與 void 的成因鏈</h2>

<div class="pa-prose">
  <div class="pa-formula">
    <div class="pa-formula__eq pa-eq">
      Step Coverage = t<sub>sidewall</sub> / t<sub>field</sub>
    </div>
    <div class="pa-formula__name">
      <span class="pa-term" data-term="階梯覆蓋率">階梯覆蓋率</span> ——
      場區(field)是溝槽以外的平坦區;1.0 表示完全同形(conformal)
    </div>
  </div>

  <p>
    <strong>void 不是一種現象,是一條鏈。</strong>把它逐環寫開:
  </p>

  <div class="pa-chain">
    <div class="pa-chain__step">黏著係數高 → 前驅物撞到就黏,<strong>直來直往</strong></div>
    <div class="pa-chain__step">溝槽開口「看得到的天空」最多 → <strong>開口處通量最高</strong></div>
    <div class="pa-chain__step">開口長最快 → 長出往內傾的 <strong>cusp</strong>(麵包頭 bread-loafing)</div>
    <div class="pa-chain__step">兩側 cusp 碰上 → <strong>開口先合攏</strong></div>
    <div class="pa-chain__step">內部封閉 → <strong>void(空洞)</strong></div>
  </div>

  <p>
    Void 是可靠度殺手:後續的 CMP、熱循環或封裝應力會讓它<strong>裂開</strong>,
    而它在製程中<strong>量不到</strong> —— 膜厚、折射率、應力全部正常,
    要剖片才看得見。
  </p>

  <div class="pa-note pa-note--intuition">
    <div class="pa-note__title">💡 把鏈拆開,三種解法就自己出現了</div>
    <p>
      既然是一條鏈,<strong>切斷任何一環都能解決問題</strong> ——
      這正好對應到業界的三條路:
    </p>
    <ul>
      <li><strong>改第一環</strong>(降低黏著係數)→ 換成 <strong>TEOS</strong>,
        讓分子落下來還能移動</li>
      <li><strong>改第三、四環</strong>(cusp 一長出來就削掉)→ <strong>HDP-CVD</strong></li>
      <li><strong>整條鏈都不要</strong>(讓通量高低完全不影響厚度)→ <strong>ALD</strong></li>
    </ul>
    <p>
      三種製程不是三個獨立發明,是<strong>對同一條鏈的三個不同下手點</strong>。
    </p>
  </div>

  <div class="pa-note pa-note--values">
    <div class="pa-note__title">📊 A23 實測:同樣的淨沉積厚度下,四種製程填溝的結果</div>
    <p>
      比較點是<strong>場區膜厚都長到溝寬的 1.5 倍</strong>(同形填滿只需 0.5 倍,
      所以這是三倍餘裕)。深寬比 AR 3:
    </p>
    <div class="pa-table-wrap">
      <table class="pa-table">
        <thead><tr><th>製程</th><th>封閉空洞</th><th>溝內填充</th><th>合攏時已填</th><th>步數</th></tr></thead>
        <tbody>
          <tr><td>PECVD(SiH₄)</td><td><strong>484 格</strong></td><td><strong>27 %</strong></td><td>22 %</td><td>161</td></tr>
          <tr><td>PECVD(TEOS)</td><td>1 格</td><td>100 %</td><td>51 %</td><td>161</td></tr>
          <tr><td>HDP-CVD</td><td>0</td><td>100 %</td><td>54 %</td><td><strong>322</strong></td></tr>
          <tr><td>PEALD</td><td>0</td><td>100 %</td><td><strong>100 %</strong></td><td>161</td></tr>
        </tbody>
      </table>
    </div>
    <p>
      <strong>「合攏時已填」是這張表最有資訊量的一欄。</strong>
      SiH₄ 填不到四分之一就把自己封住了;PEALD 幾乎填滿才可能合攏。
      同一條溝、同樣的膜厚,差別全在通量在溝內怎麼分布。
    </p>
  </div>
</div>

<h2 id="hdp">3.4.5 HDP-CVD:邊沉積邊濺鍍</h2>

<div class="pa-prose">
  <p>
    <strong>核心概念</strong>:在同一個腔體、同一個時間裡同時進行
    <strong>沉積</strong>(SiH₄ / O₂)與<strong>濺鍍</strong>(高 bias 的 Ar⁺)。
  </p>

  <div class="pa-formula">
    <div class="pa-formula__eq pa-eq">
      R<sub>net</sub> = R<sub>dep</sub> − R<sub>sputter</sub>
    </div>
    <div class="pa-formula__name">
      淨沉積率。D/S ratio = R<sub>dep</sub> / R<sub>sputter</sub> ——
      這個比值同時決定填溝能力與速率代價
    </div>
  </div>

  <p>
    <strong>為什麼能填溝 —— 第一個機制:cusp 正好是最好濺的角度。</strong>
    回到 <a href="../3-1-etch-mechanisms/#sputter-angle">3.1.6</a>:
    濺鍍產額 Y(θ) 在入射角約 <strong>45°–60°</strong> 有極大值,遠高於垂直入射。
    而開口處剛長出來的 cusp,<strong>斜面正好就在 45° 附近</strong> ——
    於是它一形成就被優先削掉,開口保持敞開。
  </p>

  <p>
    <strong>第二個機制:削下來的材料會落回溝裡。</strong>
    cusp 是朝著溝內的斜面,從它上面濺出來的原子看得到的就是側壁與溝底 ——
    所以溝槽是<strong>由下往上</strong>被填起來的。
  </p>

  <div class="pa-note pa-note--values">
    <div class="pa-note__title">📊 A23 把兩個機制分別關掉(AR 5)</div>
    <div class="pa-table-wrap">
      <table class="pa-table">
        <thead><tr><th>設定</th><th>封閉空洞</th><th>溝內填充</th></tr></thead>
        <tbody>
          <tr><td>完整 HDP</td><td><strong>0</strong></td><td><strong>100 %</strong></td></tr>
          <tr><td>關掉濺鍍</td><td>307 格</td><td>22 %</td></tr>
          <tr><td>留著濺鍍,但材料不落回</td><td>231 格</td><td>42 %</td></tr>
        </tbody>
      </table>
    </div>
    <p>
      <strong>兩個機制都是必要條件。</strong>關掉濺鍍就直接退回 PECVD 的夾 void;
      只削 cusp、不讓材料落回,開口撐住了但溝裡沒有材料補進去 ——
      填充只從 22 % 進步到 42 %,還是填不滿。
    </p>
  </div>

  <div class="pa-note pa-note--intuition">
    <div class="pa-note__title">💡 HDP 的代價寫在「步數」那一欄</div>
    <p>
      A23 實測:要長到同樣的<strong>淨</strong>厚度,HDP 花的時間大約是
      PECVD 的 <strong>兩倍</strong>(AR 2/3/5 都量到 2.0 倍)。
      因為濺鍍一直在把剛長好的膜打掉 —— 這就是 D/S 比的字面意思。
    </p>
    <p>
      所以 HDP <strong>不會</strong>拿來當一般的厚膜製程。
      它是為了填溝而付出速率代價的專用工具。
      把 A23 的「濺鍍/沉積比」往上拉到 0.9 附近會看到極端情況:
      填溝很好,但場區<strong>幾乎不長膜了</strong>。
    </p>
  </div>

  <div class="pa-note pa-note--misconception">
    <div class="pa-note__title">⚠️ 常見誤解:「HDP 填得好是因為它比較同形」</div>
    <p>
      <strong>正解:HDP 一點也不同形。</strong>它照樣會長 cusp、照樣是高黏著係數的
      前驅物。它靠的是<strong>不斷把長出來的 cusp 削掉</strong>,加上削下來的材料
      落回溝底 —— 是一個<strong>動態平衡</strong>,不是一個溫和的沉積。
    </p>
    <p>
      真正同形的是 ALD。兩者填得滿的<strong>理由完全不同</strong>,
      看 A23 的「階梯覆蓋率」那一欄最清楚:HDP 量到的值會
      <strong>超過 1</strong>(溝內比場區還厚),因為材料被搬進去了。
    </p>
  </div>

  <div class="pa-note pa-note--values">
    <div class="pa-note__title">📐 HDP 的極限,以及模型在這裡的已知不足</div>
    <p>
      真實的 HDP-CVD 在深寬比超過約 <strong>6:1</strong> 之後會失效:
      濺出來的材料在溝口附近堆成一頂「帽子」,反而重新把開口封住。
      這是 HDP 在先進節點被<strong>流動式 CVD(FCVD)</strong>與旋塗介電質
      取代的原因。
    </p>
    <p>
      <strong>本模型還沒有重現這件事</strong> —— A23 的 HDP 一路到 AR 10 都填得滿。
      要重現需要把濺出通量的<strong>角度分布與直線飛行</strong>完整算出來,
      目前的模型只做了「落點沿深度指數衰減」的近似。
      所以:<strong>A23 在極高 AR 的 HDP 結果是樂觀的,不要拿它當製程窗的依據。</strong>
      這一項記在 <code>docs/11</code> 的待辦裡。
    </p>
  </div>
</div>

<h2 id="peald">3.4.6 PEALD:自限制的沉積</h2>

<div class="pa-prose">
  <div class="pa-table-wrap">
    <table class="pa-table">
      <thead><tr><th>步驟</th><th>做什麼</th><th>厚度會不會增加</th></tr></thead>
      <tbody>
        <tr><td>1. 前驅物脈衝</td><td>前驅物吸附到表面,<strong>飽和於一個單層</strong></td><td>不會</td></tr>
        <tr><td>2. 吹除 Purge</td><td>抽走多餘前驅物(<strong>關鍵步驟</strong>)</td><td>不會</td></tr>
        <tr><td>3. 電漿脈衝</td><td>自由基與吸附層反應,長出一層、移除配位基</td><td><strong>會</strong></td></tr>
        <tr><td>4. 吹除 Purge</td><td>抽走副產物,回到乾淨表面</td><td>不會</td></tr>
      </tbody>
    </table>
  </div>

  <p>
    每循環約 <strong>0.05–0.1 nm</strong>,重複到需要的厚度。
  </p>

  <div class="pa-note pa-note--intuition">
    <div class="pa-note__title">💡 自限制是一切的源頭</div>
    <p>
      因為第 1 步<strong>吸附滿了就停</strong>,所以厚度<strong>只由循環數決定</strong> ——
      與流量、時間、位置都無關。三個優勢全部從這一句話推出來:
    </p>
    <ul>
      <li><strong>覆蓋率接近 100 %</strong> —— 深孔內外一樣厚,因為「通量多寡」被自限制吃掉了</li>
      <li><strong>厚度控制到原子級</strong> —— 循環數即厚度,不必控制時間</li>
      <li><strong>均勻度極佳</strong> —— 不依賴流場均勻,因為不依賴通量</li>
    </ul>
    <p>
      A22 的「每循環厚度 GPC」那一欄就是在看這件事:它是定值。
      <strong>ALD 配方調的是圈數,不是時間</strong> —— 這和 CVD 是完全相反的思維。
    </p>
  </div>

  <div class="pa-note pa-note--values">
    <div class="pa-note__title">📊 A22 實測:自限制與它的兩個前提</div>
    <p>
      「自限制」在機台上不是免費的,它有<strong>兩個必須被滿足的前提</strong>。
      A22 讓你把它們一個一個破壞掉(AR 5、階梯覆蓋率):
    </p>
    <div class="pa-table-wrap">
      <table class="pa-table">
        <thead><tr><th>前驅物脈衝(× 場區飽和量)</th><th>覆蓋率</th></tr></thead>
        <tbody>
          <tr><td>1.0</td><td>45 %</td></tr>
          <tr><td>2.0</td><td>91 %</td></tr>
          <tr><td>2.5 以上</td><td><strong>100 %,再加也不變</strong></td></tr>
        </tbody>
      </table>
    </div>
    <div class="pa-table-wrap">
      <table class="pa-table">
        <thead><tr><th>吹除充分程度</th><th>覆蓋率</th></tr></thead>
        <tbody>
          <tr><td>1.0(充分)</td><td>100 %</td></tr>
          <tr><td>0.6</td><td>71 %</td></tr>
          <tr><td>0.2</td><td>39 %</td></tr>
          <tr><td>0(完全不吹)</td><td><strong>23 %</strong></td></tr>
        </tbody>
      </table>
    </div>
    <p>
      <strong>上面那張表是「自限制」的定義本身</strong>:過了飽和點,
      再通更久也不會更厚 —— 這是 ALD 與 CVD 的分界線。
      而<strong>下面那張表是機台工程師最該記住的一張</strong>:
      吹除不乾淨,前驅物與自由基就在氣相相遇,製程<strong>退化成 CVD</strong>,
      ALD 的三個優勢同時消失。
    </p>
  </div>

  <div class="pa-note pa-note--misconception">
    <div class="pa-note__title">⚠️ 常見誤解:「ALD 的脈衝時間隨便給長一點就好」</div>
    <p>
      <strong>正解:飽和所需的脈衝時間會隨深寬比一起變長。</strong>
    </p>
    <p>
      深處的前驅物通量本來就低,要更久才吸附飽和。A22 實測:場區飽和量的
      1.0 倍在 AR 5 只能給出 45 % 覆蓋率,要到 <strong>2.5 倍</strong>
      才讓整條溝都飽和。
    </p>
    <p>
      所以<strong>把一支在 AR 3 驗證過的 ALD 配方直接搬到 AR 10 的結構上,
      是會出事的</strong> —— 而且出的事是覆蓋率不足,
      量膜厚(量的是場區)完全看不出來。這是配方移植最常踩的坑。
    </p>
  </div>

  <div class="pa-note pa-note--intuition">
    <div class="pa-note__title">💡 PEALD vs 熱 ALD:電漿買到什麼、付出什麼</div>
    <p>
      <strong>買到</strong>:高活性自由基 → 更低的溫度、更好的膜質、
      可以做熱 ALD 做不到的材料(例如金屬氮化物)。
    </p>
    <p>
      <strong>付出</strong>:<strong>方向性</strong>。自由基沿著深孔一路在壁上複合掉,
      到得了溝底的比到得了開口的少。A22 實測:PEALD 到 AR 8 都還接近 100 %,
      <strong>AR 12 掉到九成</strong>。所以極高 AR 的結構上,
      <strong>PEALD 的覆蓋率反而不如不用電漿的熱 ALD</strong>。
    </p>
    <p>
      這是本課程反覆出現的同一個模式:<strong>電漿給的是活性與低溫,
      收的費用是方向性與損傷。</strong>
    </p>
  </div>

  <p>
    <strong>主要應用</strong>:HKMG 的 HfO₂、spacer SiN、DRAM 電容介電層、
    封裝阻障層、多重曝光的 spacer(SADP / SAQP)。
    <strong>多重曝光尤其依賴 ALD</strong> —— spacer 的厚度直接決定最終線寬,
    厚度控制不到原子級就做不出來。
  </p>
</div>

<h2 id="lab-a22">🔬 A22 PEALD 四步循環與階梯覆蓋率</h2>

<div class="pa-lab pa-lab--complex" data-lab="A22">
  <div class="pa-lab__head">
    <span class="pa-lab__id">A22</span>
    <span class="pa-lab__title">自限制、GPC,以及破壞它的兩種方法</span>
  </div>
  <div class="pa-lab__small-screen-note">此元件建議在較大螢幕使用。</div>
  <div class="pa-lab__stage"></div>
  <noscript>
    <div class="pa-lab__observe">
      此互動元件需要 JavaScript。四個旋鈕(深寬比、循環數、前驅物脈衝、吹除充分程度)
      驅動沉積模型。「厚度 = GPC × 循環數」、脈衝過了飽和點就不再變厚、
      吹除不足時覆蓋率崩壞,三件事都是抵達量規則的結果,沒有為任何一種寫規則。
    </div>
  </noscript>
</div>

<h2 id="lab-a23">🔬 A23 HDP-CVD 填溝 vs PECVD 夾 void</h2>

<div class="pa-lab pa-lab--complex" data-lab="A23">
  <div class="pa-lab__head">
    <span class="pa-lab__id">A23</span>
    <span class="pa-lab__title">void 的成因鏈,與 HDP 兩個機制的拆解</span>
  </div>
  <div class="pa-lab__small-screen-note">此元件建議在較大螢幕使用。</div>
  <div class="pa-lab__stage"></div>
  <noscript>
    <div class="pa-lab__observe">
      此互動元件需要 JavaScript。五個製程預設(SiH₄、TEOS、HDP,以及把 HDP 的
      濺鍍與材料落回分別關掉的兩個對照)在同樣的淨沉積厚度下比較填溝結果。
      void 是泛洪泛不到的真空格,不是畫出來的。
    </div>
  </noscript>
</div>

<div class="pa-note pa-note--intuition">
  <div class="pa-note__title">💡 A22 與 A23 用的是同一個模型,只有三條規則</div>
  <p>
    整個沉積模型只做三件事:<strong>抵達</strong>(黏著係數決定通量怎麼分布)、
    <strong>長厚</strong>(累積到一格就變成膜)、<strong>濺掉</strong>(只有 HDP,
    產額帶角度依賴)。
  </p>
  <p>
    四種製程<strong>只是這三條規則的不同參數</strong>。
    void、cusping、同形覆蓋、由下往上填滿 —— 沒有任何一種被單獨寫成規則,
    全部是這三條的後果。
  </p>
  <p class="pa-subtle">
    模型的行為由 <code>tools/check-deposit.mjs</code> 的 24 項斷言守住,
    包含「把濺鍍關掉就退回 PECVD 的夾 void」這種<strong>因果對照</strong> ——
    確保結論是機制產生的,不是參數湊出來的。
  </p>
</div>

<h2 id="wrap">3.4.7 四種製程的一張表</h2>

<div class="pa-prose">
  <div class="pa-table-wrap">
    <table class="pa-table">
      <thead><tr><th>製程</th><th>怎麼對付 void</th><th>覆蓋率</th><th>代價</th><th>用在哪</th></tr></thead>
      <tbody>
        <tr><td>PECVD(SiH₄)</td><td>不對付</td><td>約 30 %</td><td>—</td>
          <td>平坦面、厚膜、保護層</td></tr>
        <tr><td>PECVD(TEOS)</td><td><strong>降低黏著係數</strong></td><td>約 50–60 %</td>
          <td>液態源系統</td><td>中等 AR 的 ILD</td></tr>
        <tr><td>HDP-CVD</td><td><strong>把 cusp 濺掉 + 材料落回</strong></td>
          <td>&gt; 1(材料被搬進溝裡)</td><td><strong>速率減半</strong></td>
          <td>STI、高 AR 填溝(AR ≲ 6)</td></tr>
        <tr><td>PEALD</td><td><strong>讓通量高低完全不影響厚度</strong></td>
          <td>接近 100 %</td><td><strong>慢</strong>、極高 AR 有方向性問題</td>
          <td>HKMG、spacer、DRAM 電容</td></tr>
      </tbody>
    </table>
  </div>

  <p>
    <strong>把第二欄讀一遍</strong>:四種製程對應到 3.4.4 那條成因鏈的
    四個不同下手點。選製程不是選「哪個比較好」,是選
    <strong>要在哪一環切斷、願意付哪一種代價</strong>。
  </p>
  <p>
    <a href="../3-5-pvd/">3.5</a> 會把「濺鍍」這件事本身講完 ——
    HDP 裡的濺鍍只是它的副業,PVD 是拿它當主業。
  </p>
</div>

<h2 id="check">✅ 自我檢測</h2>

<div class="pa-prose">
  <ol>
    <li>PECVD 相對熱 CVD 的核心價值是什麼?<strong>用 Al 的製程上限說明為什麼這件事非它不可。</strong></li>
    <li>PECVD 的膜為什麼含氫多、密度低?這對可靠度有什麼影響?</li>
    <li>要把 SiN 的應力從壓應力調成張應力,你動哪個旋鈕?<strong>為什麼不是溫度?</strong></li>
    <li>把 void 的成因鏈五個環節依序寫出來。針對其中三環,各說一個切斷它的實際製程。</li>
    <li>SiH₄ 換成 TEOS,覆蓋率為什麼會變好?這件事和 3.1 的側壁鈍化用的是同一個參數,那是什麼?</li>
    <li>HDP-CVD 填得進高 AR 溝槽的兩個機制各是什麼?<strong>如果只有其中一個,結果會怎樣?</strong></li>
    <li>為什麼 HDP 的階梯覆蓋率可以量到大於 1?這代表它很同形嗎?</li>
    <li>PEALD 的「厚度只由循環數決定」是從哪一個步驟的哪一個性質推出來的?</li>
    <li>一支在 AR 3 驗證過的 ALD 配方,直接用在 AR 10 的結構上會出什麼問題?<strong>為什麼量膜厚看不出來?</strong></li>
    <li>吹除時間不足會發生什麼?為什麼說這會讓 ALD 的三個優勢同時消失?</li>
  </ol>
  <p class="pa-subtle">題庫與作答功能於 P4 測驗中心實作。</p>
</div>

<h2 id="reading">📚 延伸閱讀</h2>

<div class="pa-prose">
  <ul>
    <li>George, <em>Atomic Layer Deposition: An Overview</em>, Chem. Rev. 110, 111 (2010) —— ALD 的標準綜述</li>
    <li>Profijt, Potts, van de Sanden &amp; Kessels, <em>Plasma-Assisted Atomic Layer Deposition: Basics, Opportunities, and Challenges</em>, J. Vac. Sci. Technol. A 29, 050801 (2011)</li>
    <li>Nguyen, <em>High-density plasma chemical vapor deposition of silicon-based dielectric films for integrated circuits</em>, IBM J. Res. Dev. 43, 5 (1999)</li>
    <li>Lieberman &amp; Lichtenberg, <em>Principles of Plasma Discharges and Materials Processing</em>, Ch. 16</li>
    <li>Ohring, <em>Materials Science of Thin Films</em>, Ch. 6(膜應力與微結構)</li>
  </ul>
</div>
